Repository: slastrzelec/13_RAG_raman_carbon_nanotubes

# RAG – Raman Nanotubes QA
A Retrieval-Augmented Generation (RAG) system for semantic search and Q&A over scientific
publications on Raman spectroscopy of carbon nanotubes. Started as a simple Streamlit demo,
now being rebuilt into a production-grade RAG API (v2-production branch).

**Live demo:** [carbon-nanotubesrag.streamlit.app](https://carbon-nanotubesrag.streamlit.app/)

## Overview

- Semantic + keyword hybrid search over 25 scientific PDFs on Raman spectroscopy of carbon nanotubes
- LLM-generated answers grounded in retrieved context, with source citations
- Evaluated for factual faithfulness using [RAGAs](https://github.com/explodinggradients/ragas)

File: data/processed/R5.json (part 1 of 2)
{
  "filename": "R5.pdf",
  "num_pages": 9,
  "text": [
    "Raman and IR Spectroscopy of Chemically Processed\nSingle-Walled Carbon Nanotubes\nUn Jeong Kim,† Clascidia A. Furtado,‡ Xiaoming Liu,† Gugang Chen,† and\nPeter C. Eklund*,†,§\nContribution from the Departments of Physics and Materials Science, The PennsylVania State\nUniVersity, UniVersity Park, PennsylVania 16802, and Centro de DesenVolVimento da\nTecnologia Nuclear, CDTN/CNEN, Belo Horizonte, MG, Brazil\nReceived May 5, 2005; E-mail: pce3@psu.edu\nAbstract: IR and Raman spectroscopy has been used to study the evolution of the vibrational spectrum\nof bundled single-walled carbon nanotubes (SWNTs) during the purification process needed to remove\nmetal catalyst and amorphous carbon present in arc-derived SWNT soot. We have carried out a systematic\nstudy to define the different outcomes stemming from the purification protocol (e.g., DO, DO/HCl, DO/\nHNO3, H2O2, H2O2/HCl), where dry oxidation (DO) or refluxing in H2O2 was used in a first purification step\nto remove amorphous carbon. The second step involves acid reflux (HCl or HNO3) to remove the residual\ngrowth catalyst (Ni-Y). During strong chemical processing, it appears possible to create additional defects\nwhere carbon atoms are eliminated, the ring structure is now open, localized CdC bonds are created, and\nO-containing groups can be added to this defect to stabilize the structure. Evolution of SWNT skeletal\ndisorder obtained via chemical processing was studied by Raman scattering. Higher intensity ratios of R-\nand G-band (IR/IG) are more typically found in SWNT materials with low D-band intensity and narrow G-band\ncomponents. Using IR transmission through thin films of nanotubes, we can resolve the structure due to\nfunctional groups that were present in the starting material or added through chemical processing. After\nhigh-temperature vacuum annealing of the purified material at 1100 °C, IR spectroscopy shows that most\nof the added functional groups can be removed and that the structure that remains is assigned to the one-\nand two-phonon modes of SWNTs.\nIntroduction\nSingle-walled carbon nanotubes present many exciting op-\nportunities for fundamental science and new technologies.1 An\nunfortunate outcome of many growth processes that produce\nlarge batches of bundled, free-standing single-walled carbon\nnanotubes (SWNTs) is that the product is not pure and contains\nresidual growth catalyst and amorphous carbon as important\nimpurities.2-6 Furthermore, the manufacturing and postsynthesis\nchemical purification can remove C-atoms from the tube wall\nand add functional groups to the SWNT surface.\nRaman scattering has been used for many years as a probe\nof disorder in the carbon skeleton of sp2 and sp3 carbon\nmaterials.7 Raman scattering in SWNTs is a diameter-selective\nresonant scattering process.8 The scattering is so intense that\nindividual tubes can be studied.9 Disorder in the tube wall has\nalso been studied by Raman scattering.10 Similar to studies in\nother sp2 carbons (including graphite), disorder in the graphene\nstructure of the tube wall leads to the appearance of a broad\ndisorder band or D-band.11 Recently, this band has been shown\nto be dispersive (i.e., the position changes with the excitation\nfrequency).10 Many factors should affect the strength of the\n† Department of Physics, Penn State University.\n‡ Centro de Desenvolvimento da Tecnologia Nuclear.\n§ Department of Materials Science, Penn State University.\n(1) (a) Rinzler, A. G.; Hafner, J. H.; Nikolaev, P.; Lou, L.; Kim, S. G.;\nTomanek, D.; Colbert, D.; Smalley, R. E. Science 1995, 269, 1550. (b)\nWang, Q. H.; Setlur, A. A.; Lauerhaas, J. M.; Dai, J. Y.; Seelig, E. W.;\nChang, R. H. Appl. Phys. Lett. 1998, 72, 2912. (c) Choi, W. B.; Chung, D.\nS.; Kang, J. H.; Kim, H. Y.; Jin, Y. W.; Han, I. T.; Lee, Y. H.; Jung, J. E.;\nLee, N. S.; Park, G. S.; Kim, J. M. Appl. Phys. Lett. 1999, 75, 20. (d) Kim,\nW.; Choi, H. C.; Shim, M.; Li, Y. M.; Wang, D. W.; Dai, H. J. Nano Lett.\n2002, 2 (7), 703.\n(2) Rinzler, A. G.; Liu, J.; Dai, H.; Nikolaev, P.; Huffman, C. B.; Rodriguez-\nMacias, F. J.; Boul, P. J.; Lu, A. H.; Heymann, D.; Colbert, D. T.; Lee, R.\nS.; Fischer, J. E.; Rao, A. M.; Eklund, P. C.; Smalley, R. E. Appl. Phys. A\n1998, 67 (1), 29.\n(3) Chiang, I. W.; Brinson, B. E.; Huang, A. Y.; Willis, P. A.; Bronikowski,\nM. J.; Margrave, J. L.; Smalley, R. E.; Hauge, R. H. J. Phys. Chem. B\n2001, 105 (35), 8297.\n(4) Harutyunyan, A. R.; Pradhan, B. K.; Chang, J. P.; Chen, G.; Eklund, P. C.\nJ. Phys. Chem. B 2002, 106, 8671.\n(5) Furtado, C. A.; Kim, U. J.; Gutierrez, H. R.; Pan, L.; Dickey, E. C.; Eklund,\nP. C. J. Am. Chem. Soc. 2004, 126(19), 6095.\n(6) Zhou, O.; Gao, B.; Bower, C.; Fleming, L.; Shimoda, H. Mol. Cryst. Liq.\nCryst. Sci. Technol., Sect. A 2000, 340, 541.\n(7) Analytical Applications of Raman Spectroscopy; Michael J. Pelletier, Ed.;\nBlackwell Science: Cambridge, MA, 1999.\n(8) Rao, A. M.; Richter, E.; Bandow, S.; Chase, B.; Eklund, P. C.; Williams,\nK. A.; Fang, S.; Subbaswamy, K. R.; Menon, M.; Thess, A.; Smalley, R.\nE.; Dresselhaus, G.; Dresselhaus, M. S. Science 1997, 275, 187.\n(9) (a) Jorio, A.; Saito, R.; Hafner, J. H.; Lieber, C. M.; Hunter, M.; McClure,\nT.; Dresselhaus, G.; Dresselhaus, M. S. Phys. ReV. Lett. 2001, 86 (6), 1118.\n(b) Dresselhaus, M. S.; Dresselhaus, G.; Jorio, A.; Souza, A. G.; Saito, R.\nCarbon 2002, 40 (12), 2043.\n(10) (a) Pimenta, M. A.; Jorio, A.; Brown, S. D. M.; Filho, A. G. S.; Dresselhaus,\nG.; Hafner, J. H.; Lieber, C. M.; Saito, R.; Dresselhaus, M. S.; Endo, M.\nPhys. ReV. B 1999, 59, R6585. (b) Matthews, M. J.; Pimenta, M. A.;\nDresselhaus, G.; Dresselhaus, M. S.; Endo, M. Phys. ReV. B 2000, 64,\nR041401.\n(11) (a)Wang, Y.; Alsmeyer, D. C.; McCreery, R. L. Chem. Mater. 1990, 2,\n557. (b) Tunistra, F.; Koenig, J. L. Chem. Phys. 1970, 53, 1126. (c) Eklund,\nP. C.; Holden, J. M.; Jishi, R. A. Carbon 1995, 33, 959.\nPublished on Web 10/15/2005\n10.1021/ja052951o CCC: $30.25 © 2005 American Chemical Society\nJ. AM. CHEM. SOC. 2005, 127, 15437-15445\n9 15437\nDownloaded via AGH UNIV OF SCIENCE AND TECHNOLOGY on January 11, 2022 at 09:11:59 (UTC).\nSee https://pubs.acs.org/sharingguidelines for options on how to legitimately share published articles.\n",
    "D-band scattering (any change in the C-atom environment that\naffects the periodicity of the carbon structure (e.g., missing\nC-atoms and functional groups that are either added intention-\nally12,13 or added unintentionally during growth or in post growth\npurification)4-6,14-16). Raman scattering, although a powerful\nprobe of the nanotube phonons and optical excitations, has not\nbeen able to detect the identity of functional groups present on\nthe tube walls. Raman scattering, therefore, has not been found\nvery helpful in studying the chemistry of the nanotube wall.\nInfrared (IR) spectroscopy, on the other hand, has shown\nsignificant promise for the study of SWNT wall chemistry.12-21\nSeveral examples of tube wall functionalization have been\nreported where IR spectra were used to identify the functional\ngroups added to the tube wall (e.g., -COOH, -OH, other\noxygen containing groups,12,13,16-18 C-F,15 -R-oxycarbonyl\nnitrenes,19 C-Cl2,20 and -CH).21\nHere, we investigate several postsynthesis SWNT purification\nprotocols that are found popular in the literature. There are three\nsequential steps in the SWNT purification process: (1) oxidation\nto remove amorphous carbon; (2) acid reaction to remove the\nmetal growth catalyst (sometimes the metal surface is passivated\nby a shell of carbon); (3) and high-temperature annealing to\nremove functional groups that may have been added to the tube\nwall in the acid reaction and oxidation steps.5,13\nTwo of the most common methods for the removal of\namorphous carbon (AC) attempt to take advantage of the higher\nreactivity of AC with oxygen relative to SWNTs. In one case,\na dry oxidation in air at elevated temperatures is carried out.2,4,5\nSuccess has also been reported using hydrogen peroxide H2O2.6\nWe consider the changes to the tube wall for both of these\napproaches. The second step of purification involves the removal\nof the metal with acids: usually HNO35 or HCl4,5 is used. HNO3\nhas been reported, in extreme chemical conditions, to aggres-\nsively attack the tube walls, while HCl is found to be passive\nwith respect to attack on the carbons in the sample. If the metal\ncatalyst in the nanotube soot is covered with a graphitic shell\nof carbon, the oxidation step is also important to weaken this\ncoating for subsequent acid digestion of the metal. It is also\nimportant to neutralize the sample after the acid step.5 The third\nstep, high temperature annealing, is carried out either in a\nvacuum or in flowing inert gas and usually in the range of\n∼800-1100 °C.\nIn this paper, we investigate with Raman and IR spectroscopy\nhow the various protocols outlined here affect the carbon\nskeleton and the attachment of functional groups. Although there\nhas been considerable work invested to learn how to purify\nSWNT material, to the best of our knowledge, nobody has used\nboth IR and Raman spectroscopy together to follow the\nevolution of the SWNT material through these purification steps.\nExperimental Procedures\nArc discharge nanotube soot was obtained from Carbolex, Inc. The\ntubes were produced using ∼4 atomic % Ni-Y loaded carbon\nelectrodes. One large batch from the vendor was homogenized and\nstudied here. The as-delivered material was found to contain bundles\nof ∼100-400 SWNTs, ∼1-5 µm long, and with mean nanotube\ndiameter ∼1.4 nm, with most of the nanotubes in the diameter range\nof 1.2-1.6 nm, as determined by cross-sectional views of the bundle\nimaged by HRTEM.22 Also present in the soot is ∼20-30 wt %\namorphous carbon and ∼30 wt % of ∼20 nm diameter carbon-coated\nNi-Y particles, as determined by thermogravimetric analysis in air,\n[TGA; (TA Instruments, model SDT 2960)].4\nTo optimize the dry oxidation (DO) step, TGA was carried out first.\nIt was determined that a thermal soak at 355 °C for 20 min in flowing\ndry air (100 sccm) was required to achieve selective oxidation of the\namorphous carbon, while minimizing nanotube mass loss. Wet oxidation\nremoval of AC was carried out by refluxing in 30 vol % of H2O2 in\nH2O for 6 h. The solution was then filtered through a ∼1 µm pore-size\npolycarbonate membrane (Whatman, Inc.). It was found necessary to\nrepeat this procedure (H2O2 reflux/filter/wash process) 3 times to remove\nmost of the AC.\nFor metal removal (Ni-Y), we refluxed the material produced by\nstep 1 either in a strongly oxidizing 3 N HNO3 solution for 16 h or in\na weakly oxidizing 6 N HCl solution for 24 h. The details of metal\nremoval procedure can also be found in ref 5. Using TGA to analyze\nthe product after these two steps in the purification process, the wt %\nof nanotubes in the sample increased to approximately 90% (HNO3)\nor 85% (HCl), independent of whether a wet (H2O2) or dry (air)\noxidation was carried out. The remainder of the solids at this stage of\npurification typically was ∼8-12 wt % AC and ∼1-2 wt % metal.\nThe details of how to interpret the TGA data can be found in ref 4. In\nthe third and final step, we performed a high-temperature vacuum anneal\n(HTVA) at 1100 °C for 1 h at ∼10-6 Torr with a turbo-pumped vacuum\nsystem pumping on the sample kept in a open boat in a 1 in. diameter\nquartz tube centered in a furnace.\nFTIR and Raman spectra were both collected using a BOMEM\nDA3+ FT spectrometer, equipped to do conventional FTIR spectros-\ncopy, or FT-Raman spectroscopy with a Nd:YAG laser (1064 nm).\nThe nanotube material was first ultrasonicated in 2-propanol using a\nlow power bath (Aquasonic, Inc.; Model P250HT). Several drops of\nthe solution were then deposited from solution onto ZnSe substrates\nmaintained in air at ∼60 °C. The solvent from each drop was allowed\nto evaporate before the next drop was added. In this way, a film of\nnanotubes was built up such that the transmission of the film was ∼60%\nat ∼2000 cm-1. This transmission value includes the reflection/\nadsorption losses due to the substrate. The IR spectrum of just the\nnanotube film was obtained by removing the reflection/adsorption losses\nfrom the ZnSe substrate. This normalization was done by measuring\nthe single beam transmission of a clean portion on the substrate and\nwhen the beam passed through the SWNT film and substrate; the\nnormalized spectrum is just the ratio of these two spectra. For the IR\nmeasurements, the spectral resolution was 4 cm-1; for Raman spec-\ntroscopy, it was ∼1 cm-1.\nResults and Discussion\nWe first present the results obtained from Raman scattering\nthat focus on the evolution of SWNT skeletal disorder obtained\nvia chemical processing and repaired through HTVA. The\n(12) Kukovecz, A.; Kramberger, C.; Holzinger, M.; Kuzmany, H.; Schalko, J.;\nMannsberger, M.; Hirsch, A. J. Phys. Chem. B 2002, 106 (25), 6374.\n(13) Martinez, M. T.; Callejas, M. A.; Benito, A. M.; Cochet, M.; Seeger, T.;\nAnson, A.; Schreiber, J.; Grodon, C.; Marhic, C.; Chauvet, O.; Fierro, J.\nL. G.; Maser, W. K. Carbon 2003, 41, 2247.\n(14) Pehrsson, P. E.; Zhao, W.; Baldwin, J. W.; Song, C. H.; Liu, J.; Kooi, S.;\nZheng, B. J. Phys. Chem. B 2003, 107 (24), 5690.\n(15) (a) Stevens, J. L.; Huang, A. Y.; Peng, H. Q.; Chiang, L. W.; Khabashesku,\nV. N.; Margrave, J. L. Nano Lett. 2003, 3 (3), 331. (b) Gu, Z.; Peng, H.;\nHauge, R. H.; Smalley, R. E.; Margrave, J. L. Nano Lett. 2002, 2 (9), 1009.\n(16) Zhang, J.; Zou, H.; Qing, Q.; Yang, Y.; Li, Q. Q.; Liu, Z.; Gao, X.; Du, Z.\nJ. Phys. Chem. B 2003, 107 (16), 3712.\n(17) Hamon, M. A.; Bhowmik, H.; Hu, P.; Niyogi, S.; Zhao, B.; Itkis, M. E.;\nHaddon, R. C. Chem. Phys. Lett. 2001, 347, 8.\n(18) Mawhinney, D. B.; Naumenko, V.; Kuznetsova, A.; Yates, J. T.; Liu, J.;\nSmalley, R. E. J. Am. Chem. Soc. 2000, 122 (10), 2383.\n(19) Holzinger, M.; Abraha, J.; Whelan, P.; Graupner, R.; Ley, L.; Hennrich,\nF.; Kappes, M.; Hirsch, A. J. Am. Chem. Soc. 2003, 125 (28), 8566.\n(20) Hu, H.; Zhao, B.; Hamon, M. A.; Kamaras, K.; Itkis, M. E.; Haddon, R.\nC. J. Am. Chem. Soc. 2003, 125 (48), 14893.\n(21) Khare, B. N.; Meyyappan, M.; Cassell, A. M.; Nguyen, C. V.; Han, J.\nNano Lett. 2002, 2 (1), 73.\n(22) Kim, U. J.; Gutierrez, H. R.; Crespi, V. H.; Kim, J. P.; Eklund, P. C.\nmanuscript in preparation.\nA R T I C L E S\nKim et al.\n15438\nJ. AM. CHEM. SOC. 9 VOL. 127, NO. 44, 2005\n",
    "scattering was excited using 1064 nm Nd:YAG radiation, which\nis known to couple to semiconducting nanotubes in our samples\nthat have diameters in the range of 1.2-1.6 nm.23 These\nsemiconducting tubes are easier to study because the Raman\nmodes are not broadened by interaction with the free carriers\nas they are in metallic tubes. In this case, the Raman lines can\ntake on a decidedly broader Breit-Wigner-Fano line profile.24\nThe first-order allowed Raman lines for semiconducting SWNTs\nshould have a Lorentzian profile.\nFigure 1 shows the Raman spectra of SWNT materials from\nthe raw soot and processed by various protocols as discussed\npreviously. The spectra appear in two panels: 100-300 and\n1230-1750 cm-1. The intensity of all the spectra in Figure 1\nwere normalized to yield the same intensity for the G-band at\n∼1590 cm-1. The Raman spectra, from bottom to top in the\nfigure, refer to raw soot (a), raw soot after DO at 355 °C for 20\nmin (b), raw soot after H2O2 reflux (c), raw soot after DO/HCl\n(d), and then the sequences DO/HNO3 (e), DO/HCl/HTVA at\n1100 °C (f), and DO/HNO3/HTVA at 1100 °C (g).\nThe Raman-active radial breathing modes (R-band) are\nobserved at low frequency in the left-hand panel of Figure 1.\nThe R-band can have contributions from several tubes simul-\ntaneously in resonance with the laser photon frequency. Each\ncomponent in the R-band has a frequency approximately given\nby ωRBM ) 223.7 cm-1(nm)/dt(nm),8 where dt is the tube\ndiameter. This relation is approximate in that it neglects a small\n(calculated) restoring force that adds 12-14 cm-1 to the 1/d\nterm. For more information on this detail, the readers are referred\nto ref 25. It is clear from the R-band that at least two distinct\nradii tubes exist in the CarboLex material when excited with\n1064 nm radiation (i.e., d ∼1.24 and 1.40 nm). In the 1230-\n1750 cm-1 region (right-hand panel), two Raman bands are\nobserved: a relatively broad band near ∼1300 cm-1 and a\nstronger band with structure in the ∼1580-1600 cm-1 region.\nThe band with maximum near ∼1300 cm-1 is common in\ndisordered sp2 carbon material and has been called the D-band.\nIt is activated by disorder in the sp2 carbon network. The band\nat ∼1590 cm-1 is close to that observed for well-ordered\ngraphite (i.e., E2g band at 1582 cm-1), and it is therefore often\ncalled the G-band. The G-band in well-ordered nanotubes\nactually has several components that stem from the perfect\ncylindrical symmetry of the nanotube. The D-band intensity,\nand G-bandwidth, have both been considered as probes of\nSWNT wall integrity or functionalization on the tube walls.5,7\nWe have fit the G-bands in Figure 1 to a sum of four\nLorentzian components. The components can be broadened by\ndisorder in the SWNT skeletal structure. To take advantage of\nthis link between Raman line width and order in the carbon\nskeleton of the SWNT, we have had to carry out a careful line\nshape analysis. The solid line in the figure is the result of our\nline shape analysis. We find that the Lorentzian line width\nparameters for the G-band components of the raw soot are not\naffected by either dry oxidation (DO) or by a two-step treatment\ninvolving dry oxidation followed by HCl treatment (DO/HCl).\nThis suggests that these chemical processing steps produce little\nor no change in the carbon skeleton of the SWNT. Similarly,\nthere is no increase in intensity in the D-band after DO or DO/\nHCl processing. However, this is not the case for wet oxidation\n(H2O2) to remove amorphous carbon or after using 3 N HNO3\nto digest metallic particles. In the case of this chemical\nprocessing, very noticeable changes in the Raman spectrum can\nbe observed, even by examining the Raman spectra by eye\n(Figure 1). For H2O2 processing only (Figure 1c) and DO/HNO3\nprocessing (Figure 1e), a careful line shape analysis was also\ncarried out. After this chemical processing, the G-band could\nbe well-fitted by a simple rigid upshift of the four Lorentzian\ncomponents identified in the spectrum of the raw soot (i.e., all\nrelative intensities of the G-band components remain the same,\nbut all the components were broadened by the same amount).\nThe results of these G-band analyses are seen as the solid curves\npassing through the data in Figure 1. After H2O2 reflux, and\nalso after DO/HNO3 processing, we find that the G-band\ncomponents are broadened by factors of 1.8 and 2, respectively.\nFurthermore, the G-band has upshifted by ∼4 cm-1 (H2O2) and\n∼10 cm-1 (HNO3). Previous experimental and theoretical work\nhas shown that doping SWNTs with either electron donors or\nacceptors26,27 results in noticeable shifts in the high-frequency\nvibrational modes. Removing electrons from SWNT (i.e.,\n(23) Kataura, H.; Kumazawa, Y.; Maniwa, Y.; Umezu, I.; Suzuki, S.; Ohtsuka,\nY.; Achiba, Y. Synth. Met. 1999, 103, 2555.\n(24) Pimenta, M. A.; Marucci, A.; Empedocles, S. A.; Bawendi, M. G.; Hanlon,\nE. B.; Rao, A. M.; Eklund, P. C.; Smalley, R. E.; Dresselhaus, G.;\nDresselhaus, M. S. Phys. ReV. B 1998, 58, 16016.\n(25) (a) Kim, U. J.; Gutierrez, H. R.; Kim, J. P.; Eklund, P. C. J. Phys. Chem.\nB, in press. (b) Gutierrez, H. R.; Kim, U. J.; Kim, J. P.; Eklund, P. C.\nNano Lett., in press. (c) Alvarez, L.; Righi, A.; Guillard, T.; Rols, S.;\nAnglaret, E.; Laplaze, D.; Sauvajol, J. Chem. Phys. Lett. 2000, 316, 186.\n(26) (a) Rao, A. M.; Eklund, P. C.; Bandow, S.; Thess, A.; Smalley, R. E. Nature\n1997, 388, 257. (b) Chen, G.; Bandow, S.; Margine, E. R.; Nisoli, C.;\nKolmogorov, A. N.; Crespi, V. H.; Gupta, R.; Sumanasekera, G. U.; Iijima,\nS.; Eklund, P. C. Phys. ReV. Lett. 2003, 90 (25), 257403. (c) Chen, G.;\nFurtado, C. A.; Bandow, S.; Eklund, P. C. Phys. ReV. B 2005, 75 (4).\n(27) Sumanasekera, G. U.; Allen, J. L.; Fang, S. L.; Loper, A. L.; Rao, A. M.;\nEklund, P. C. J. Phys. Chem. B 1999, 103 (21), 4292.\nFigure 1. Raman spectra of various SWNT films: R-band (100-300 cm-1)\nregion (left panel) and D- and G-band (1230-1750 cm-1) (right panel).\nFrom bottom to top, the spectra refer to raw soot (a), DO at 355 °C for 20\nmin (b), H2O2 reflux (c), DO/HCl (d), DO/HNO3 (e), DO/HCl/HTVA at\n1100 °C (f), and DO/HNO3/HTVA at 1100 °C (g). All spectra were\nnormalized to yield the same intensity for the band at ∼1590 cm-1. For\nthe definitions of these processing labels, please see the text. The values\n∆ω and ∆Γ in the figure indicate the rigid shift of all G-components and\nthe universal increase in their full width at half-maximum (fwhm) ∆Γ,\nrespectively. Γo is the fwhm of the raw soot.\nSpectroscopy of Single-Walled Carbon Nanotubes\nA R T I C L E S\nJ. AM. CHEM. SOC. 9 VOL. 127, NO. 44, 2005\n15439\n",
    "p-doping or oxidizing) has been shown to result in an upshift\nin the G-band peak,25,26 as observed here. This conclusion is\nconsistent with extensive observations of chemical charge-\ntransfer reactions in graphite,28a C60,28b and in SWNTs.26,27 An\nupshift of the G-band after refluxing SWNT samples in HNO3\nhas been observed by several groups.5,6,12 They identified the\nupshift of the G-band with electron transfer from the nanotube\nbundle to form NO3- anions. This interpretation is consistent\nwith work in graphite intercalation compounds.27 For the case\nof H2O2, the identity of the anion formed as a result of the\nrefluxing is less clear. In fact, the G-band upshift in this case is\nprobably associated with negative -OH groups chemically\nbonded to the tube walls. This proposal is consistent with our\nIR results, which we discuss further next.\nThe intensity of the D-band in SWNT soot processed by DO/\nHNO3 or just by H2O2 is enhanced. The band also broadens\nand upshifts. The upshift of the D-band is large (∼30 cm-1)\nfor DO/HNO3. It should be noted that the D-band is a dispersive\nRaman band whose position changes with the excitation laser\nfrequency.10 It is not unexpected that the D-band should also\nshift at the same time the G-band is upshifting; this is just\nanother signal of charge transfer. Of course, the increase in the\nD-band intensity should be interpreted as a decrease in the\nstructural order in the SWNT bundles. It is likely that the\ndisorder stems from three factors: added functional groups,\nmissing carbon atoms in the wall, and inhomogeneous decora-\ntion of the tube wall by NO3- anions. It is well-known that\nintroducing disorder to an sp2 carbon network introduces a broad\ndisorder-induced D- band at ∼1350 cm-1. It is less well-known\nthat a second disorder-induced band often appears as a high\nfrequency shoulder to the G-band. This shoulder is located at\n∼1620 cm-1 and is referred to as the G*-band.7 In the current\nstudy, although we cannot see direct evidence for this G*-band\nas a shoulder to the G-band, we do observe an increase in\nscattering intensity on the high-frequency side of the G-band.\nIt was found necessary to incorporate a broad Lorentzian band\ncentered near ∼1600 cm-1 to fit Raman spectra to account for\nthis scattering. It could well be that the presence of this 1600\ncm-1 component in our fits is just a measure of new G*\nscattering.\nWe also considered the processing combination of H2O2/HCl\nfor the first two steps. However, we have not shown the Raman\nspectrum of H2O2/HCl in Figure 1 since the subsequent HCl\nstep has no measurable effect on the Raman spectrum.\nFinally, it is very interesting to observe the changes in the\nRaman spectrum associated with HTVA (high-temperature\nvacuum annealing). As observed in the Raman spectrum of\nFigure 1f,g, a vacuum anneal at 1100 °C for 1 h on DO/HCl\nand DO/HNO3 processed material is very dramatic. All the lines\nnarrow, the D-band intensity decreases, and the Raman spectrum\nreturns to that of the raw soot. This indicates that most of the\nwall disorder introduced by chemical processing can be removed\nby the HTVA step. In fact, it appears that the skeletal holes\n(i.e., missing C-atoms) produced in the SWNT wall may drift\nto the open tube ends where they evaporate. We can observe\nthe removal of the functional groups via IR spectroscopy, as\ndiscussed next.\nAlthough the physical or chemical reasons are not yet clear,\nwe find that the ratio of the scattering intensity in the R-band\n(IR) to that of the G-band (IG) is sensitive to the chemical\nprocessing. Our results show that higher ratios of IR/IG are more\ntypically found in SWNT materials with low D-band intensity\nand narrow G-band components. In the case of DO/HCl\nprocessing, it is difficult to notice any significant change in either\nthe D-band intensity or the G-band component width relative\nto that in the raw soot. However, the ratio IR/IG changes\nnoticeably. After HTVA, the IR/IG ratio increases, and the ratio\nreturns to that observed in the raw soot. We propose that the\ndecrease in IR/IG is associated with a reduction in IR. IR is\ntherefore proposed to be more sensitive to disorder than IG.\nThe major impact of chemical treatment on the R-band is a\nreduction of intensity. However, we can also say the following\nabout the effects of chemical treatment on the R-band fre-\nquency: (1) HCl has little or no effect on the R-band frequency;\n(2) H2O2 produces a small upshift of ∼4 cm-1; and (3) HNO3\nmay produce a small (∼1-2 cm-1) upshift, but this upshit is\ndifficult to quantify given the weak nature of the R-band after\nnitric acid treatment. It is interesting to consider why the shift\nof the G- and D-band can be so easily observed while the R-band\nshift is so small as to be difficult to measure. The reasons could\nbe many (e.g., the difference in the percent effects of doping\non the bond bending vs bond stretching force constants and the\nadmixture of the bond bending and stretching in the various\neigenmodes (e.g., R-, D-, and G-) are different and therefore a\ncomplicating factor). However, consider the following argument.\nIf we say that the mode frequency is simply related to the square\nroot of the change in an effective force constant, then a 0.1%\nchange in the effective force constant for a particular mode leads\nto a 0.05% change in the mode frequency. Further, if we\nconsider the same percent change in the effective force constant\nfor the modes at ∼160 cm-1 (R), ∼1300 cm-1 (D), and ∼1600\ncm-1 (G), then we would expect the same percentage shift in\nthe R-, D-, and G-mode frequencies. However, in terms of the\nactual cm-1 shift, the high frequency modes would then upshift\nmuch more than the R-bands because they have significantly\nhigher frequency (i.e., a 10 cm-1 upshift of the G-band is\nequivalent to a ∼1 cm-1 upshift in a ∼160 cm-1 R-band mode).\nIt is difficult at this time to separate out the effects of strain\ndue to adding functional groups to the tube wall and the effects\nof strain due to electron transfer to (or from) the carbon skeleton.\nCompressive strain of the C-C bond or a change of the bond\nangles can lead to an upshift in vibrational mode frequencies.\nWe can add that studies of charge transfer-induced strain in\ngraphite intercalation compound space (GICs) have found\nsimilar upshifts to what we observe in carbon nanotubes exposed\nto nitric acid or hydrogen peroxide. For example, the reaction\nof nitric acid with graphite under mild conditions is thought to\nlead to the intercalation of nitrate ion between the graphene\nlayers, which removes electrons from the sp2 carbon network\nand induces an upshift in the G-band of the GIC by ∼10-20\ncm-1, similar to what is observed here for SWNTs. In the case\nof GICs, it is thought that the reaction with nitric acid under\nmild conditions does not disrupt the carbon skeleton via the\nremoval of carbon and/or the addition of functional groups.\nWe have also examined HRTEM images of bundles of\nSWNTs that were subjected to various chemical processes.\nInspection of these images indicates to us that HRTEM is far\n(28) (a) Eklund, P. C.; Subbaswamy, K. R. Phys. ReV. B 1992, 20, 5157-5161.\n(b) Zhou, P.; Wang, K.-A.; Wang, Y.; Eklund, P. C.; Dresselhaus, M. S.;\nDresselhaus, G.; Jishi, R. A. Phys. ReV. B 46, 2595.\nA R T I C L E S\nKim et al.\n15440\nJ. AM. CHEM. SOC. 9 VOL. 127, NO. 44, 2005\n",
    "less sensitive in exposing disorder in the carbon skeleton than\nRaman scattering. Only under extreme processing conditions\nin HNO3 were we able to see evidence of large holes in the\nnanotube wall. We can conclude that Raman scattering is far\nbetter a probe of disorder when the tube walls are largely intact.\nNext, we show how the IR spectroscopy of SWNT material\nduring processing can be used as an important complementary\nprobe to Raman scattering. We follow the evolution of the IR\nspectrum with the same set of samples as discussed previously.\nUnfortunately, the IR activity associated with added functional\ngroups is somewhat difficult to observe. After chemical process-\ning, the wt % fraction of the sample identified with functional\ngroups is perhaps on the order of ∼5 wt %, at the most. Only\nthose groups that are most numerous and those having strong\nIR activity will be detected. Furthermore, the optical absorption\nin the mid-IR region is dominated by electronic contributions\nfrom the SWNTs. To see the vibrational modes of the functional\ngroups (and the IR modes of SWNT29), the electronic contribu-\ntion should be removed from the spectrum. First, we show how\nthis electronic contribution is removed.\nIn Figure 2, we show the actual normalized transmission\nspectrum for a SWNT film on a ZnSe substrate (indicated as\nspectra a). The effects of reflection/absorption loss in the ZnSe\nhave been removed from spectra a, as discussed in the\nExperimental Procedures. To enhance the visibility of the sharp\nstructure, we subtract the background identified with the\nelectronic contribution by fitting it to a cubic polynomial, shown\nas the dotted line spectra b. The difference spectrum (i.e., spectra\na and b) is shown at the bottom of Figure 2 as spectra c. The\nparameters of the cubic polynomial are chosen to produce a\nflat baseline for spectra c.\nIn Figure 3, we show the evolution of the mid-IR spectrum\nof SWNT material after processing for amorphous carbon\nremoval (i.e., oxidation step). The spectra in Figure 3 are the\ndifference spectra; the particular electronic contribution has been\nremoved. The difference spectrum for the raw soot appears at\nthe bottom, and at the top, we display the difference spectrum\nof purified material processed by DO/HCl/HTVA ) 1100 °C\nand by DO/HNO3/HTVA ) 1100 °C. These top two spectra\nare for purified and annealed SWNTs. They represent the\nvibrational contribution of the cleanest material. The structure\nthat appears in these top two spectra should either be identified\nwith SWNT IR modes29 or with the most tenaciously bound\nfunctional groups, or defects. According to studies on other sp2\ncarbons, on HTVA ) 1100 °C, treatment should remove most\nof the functional groups (the hydrocarbon groups are the most\ndifficult to remove).30a These upper two spectra should be very\nhelpful in setting the baseline for intrinsic SWNT IR activity\nand allow the identification of functional groups that become\nattached during chemical processing. We begin with a brief\ndescription of the structure in these two top spectra. First of\nall, there are two artifacts identified with the spectrometer in\nall the spectra in Figure 3: a prominent triplet at 2900 cm-1\nand a weaker narrow peak at ∼1250 cm-1.31 These are identified\nby the asterisks in the figure. However, the triplet at ∼2900\ncm-1 has been assigned as C-Hn functional groups introduced\nby atomic hydrogen generated in cold plasma22 or as a C-H\nstretching mode of the alkyl chain in octadecylamido (ODA)\nfunctionalized SWNTs.17 In our spectra, we believe that the 2900\ncm-1 triplet is associated with hydrocarbon contamination in\nour spectrometer.31 Most of the peaks in the top two baseline\nspectra on purified and annealed material in the range of 800-\n1760 cm-1 have been assigned previously to first- and second-\norder IR modes of SWNTs.29 It should also be mentioned that\nall of the structures seen in these top two spectra have also been\nobserved in material vacuum annealed to 1400 °C.29 So it is\nunlikely that the peaks in the top two spectra in Figure 3 can\nbe identified with functional groups, as they should be removed\nduring a 1400 °C HTVA.30a\nWe now discuss the new IR bands that appear after chemical\nprocessing. For the case of oxidative removal of AC, the results\nare shown for DO and H2O2 reflux in the middle of Figure 3.\nThe results after acid processing are shown in Figure 4.\nWe consider first the IR spectrum of the raw soot (Figure\n3a). Many bands from functional groups can be seen in spectrum\na that are not present in our baseline spectra Figure 3d,e. For\n(29) Kim, U. J.; Liu, X. M.; Furtado, C. A.; Chen, G.; Saito, R.; Jiang, J.;\nDresselhaus, M. S.; Eklund, P. C. Phys. ReV. Lett. 2005, 95, 157402.\n(30) (a) Kinoshita, K. CarbonsElectrochemical and Physicochemical Properties;\nJohn Wiley & Sons: New York, 1988; Ch. 3. (b) Pradhan, B. K.; Sandle,\nN. K. Carbon 1999, 37, 1323. (c) Fanning, P. E.; Vannice, M. A. Carbon\n1993, 31 (5), 721-73.\n(31) The identification of a weak structure in the difference spectra of Figures\n3 and 4 as due to IR activity of functional group vibrations or long\nwavelength nanotube phonons requires careful analysis. This difference\nspectroscopy can pick up spectral artifacts not associated with optical\nabsorption in the sample. The possibility of remnants of spectral structures\nin the incident photon beam due to the source and optics must therefore be\nconsidered. To determine which absorption features in the difference\nspectrum should be identified with the carbon film, and which should be\nlabeled as artifacts, we carried out optical transmission experiments of a\nseries of samples (same SWNT material) with increasing film thickness.\nThose peaks identified with true IR absorption in the film grew in intensity\nwith the film thickness and in a correlated way. Two bands (∼2900 cm-1\ntriplet and 1260 cm-1 peak) did not exhibit this behavior, and they are\nidentified with spectral artifacts. The 2900 cm-1 triplet was also observed\nafter a 1400 °C anneal that should remove all functional groups. All other\nIR peaks in the difference spectra of Figures 3 and 4 showed the anticipated\nincrease in optical density with an increase in the SWNT film thickness\non the substrate.\nFigure 2. Optical density in the mid-IR for a DO/HCl SWNT sample (a)\nand a fit (b) to a smooth polynomial background (dotted line). The difference\nspectrum (a and b) appears at the bottom of the figure. The coefficients of\nthe cubic polynomial are adjusted to yield a flat baseline for the difference\nspectrum.\nSpectroscopy of Single-Walled Carbon Nanotubes\nA R T I C L E S\nJ. AM. CHEM. SOC. 9 VOL. 127, NO. 44, 2005\n15441\n",
    "example, the 1101 cm-1 band in Figure 3a is located within\nthe range expected for C-O stretching modes in ethers, esters,\nalcohols, or phenol compounds, and the 1710 cm-1 band can\nbe assigned to carbonyl (CdO) stretching in ketones, aldehydes,\nor carboxylic acid groups.30 For aldehyde groups, one or two\nbands assigned to the aldehydic C-H stretching, or the Fermi\nresonance between the fundamental aldehydic C-H stretching\nand the first overtone of the aldehydic C-H bending vibration,\nshould generally appear in the 2695-2830 cm-1 range.32\nHowever, these high-frequency bands are not observed, so the\n1710 cm-1 band is probably associated with either ketone or\ncarboxylic acid groups. A prominent broad band (3100-3600\ncm-1) can be observed in two of the IR spectra of Figure 3.\nThis broad band is assigned to contributions from a variety of\nO-H stretching modes. The width indicates that several different\n-OH containing groups are probably present in many different\nchemical and carbon environments. The frequency is somewhat\nlower than observed for free molecules and is instead charac-\nteristic of coupled acid and alcoholic hydroxyl functionalities.\nSince the -OH stretch band is present between 3100 and 3600\ncm-1, the CdO band at 1710 cm-1 should probably be identified\nwith carboxylic acid groups. We also should consider the\npresence of ketone groups. If a high frequency shoulder is seen\non the ∼1710 cm-1 band (the shoulder is apparent in the figure),\nwe should also consider the presence of R,â-unsaturated and\nbenzoate esters. Since there is AC and possible polyaromatic\nhydrocarbons in the raw soot, it must be said that the functional\ngroups we can see by their IR signature in the raw soot are not\nFigure 3. Difference spectra from subtracting the polynomial background from the raw data (see caption to Figure 2) for raw SWNT soot (a), DO (b), H2O2\n(c), DO/HCl/HTVA at 1100 °C (d), and DO/HNO3/HTVA at 1100 °C (e) SWNT processed material. The top two spectra on purified and annealed SWNTs\nrepresent the cleanest material. Bands identified with spectral artifacts are indicated with asterisks.31\nFigure 4. Difference spectra from subtracting the polynomial background from the raw data (cf. caption to Figure 2) of chemically processed SWNT\nmaterials: DO/HCl (a), DO/HNO3 (b), and H2O2/HCl (c). Spectral artifacts are indicated with asterisks.31\nA R T I C L E S\nKim et al.\n15442\nJ. AM. CHEM. SOC. 9 VOL. 127, NO. 44, 2005\n",
