Repository: slastrzelec/13_RAG_raman_carbon_nanotubes

# RAG – Raman Nanotubes QA
A Retrieval-Augmented Generation (RAG) system for semantic search and Q&A over scientific
publications on Raman spectroscopy of carbon nanotubes. Started as a simple Streamlit demo,
now being rebuilt into a production-grade RAG API (v2-production branch).

**Live demo:** [carbon-nanotubesrag.streamlit.app](https://carbon-nanotubesrag.streamlit.app/)

## Overview

- Semantic + keyword hybrid search over 25 scientific PDFs on Raman spectroscopy of carbon nanotubes
- LLM-generated answers grounded in retrieved context, with source citations
- Evaluated for factual faithfulness using [RAGAs](https://github.com/explodinggradients/ragas)

File: data/processed/chunks_meta.json (part 11 of 47)
[
    "text": "Two beams with wavelengths \u0006 and \u0006 C υ\u0006 are resolved if the maximum of the diffraction pattern for one beam coin- cides with the minimum of the diffraction pattern for the other beam. This is known as the diffraction limit: this dis- tance represents the diffraction-limited (DL) resolution of the microscope. For the lateral dimension, the Rayleigh length is given by υr D ▷0.61\u0006/N.A.◁, where \u0006 is the wavelength and N.A. is the numerical aperture, deﬁned by N.A. D \b sin ˛, where \b is the refractive index and ˛ is the half-aperture of the imaging optics. According to a similar criterion, the axial resolution is given by υz D 2\b\u0006/▷N.A.◁2. The values υr and υz allow one to deﬁne a DL volume which corresponds to the 3D resolution of the confocal microscope (CM)."
  },
  {
    "filename": "R10 A correlated method for quantifying mixed and.pdf",
    "text": "The values υr and υz allow one to deﬁne a DL volume which corresponds to the 3D resolution of the confocal microscope (CM). By using a single-line Nd : YAG 532 nm laser (GCL-S from L.2000) with a very narrow bandwidth (up to 0.001 nm), we could spectrally resolve each selected sampling area within the CM detection volume. In this work, the laser wavelength 532 nm was used for all measurements; in addition, a 633 nm single- line source (iPac from Toptica Photonics) was also used for veriﬁcation. In the CM-powered RS system of our setup, the spatial resolution achieved is about ¾\u0006 with a high-quality TEM00 laser to perform imaging without geometric aberra- tion with the dry objective. In this setup, a high-resolution computer-controlled piezo-motor (PIFOC P-720 from P.I.) is attached to the focus control and the focal plane of the objec- tive is systematically moved in discrete steps through the sample."
  },
  {
    "filename": "R10 A correlated method for quantifying mixed and.pdf",
    "text": "In this setup, a high-resolution computer-controlled piezo-motor (PIFOC P-720 from P.I.) is attached to the focus control and the focal plane of the objec- tive is systematically moved in discrete steps through the sample. A 60ð (N.A. 1.2) dry objective (UPLAPO 60ð from Olympus) was used both to focus the laser and to collect the scattered radiation in an epi-illumination conﬁguration. To collect essential Raman spectra, the scattered light after the CM is focused into the entrance slit of a holo- graphic axial transmissive imaging spectrograph (Holospec 5000R from Kaiser), which provides an extremely high throughput.30 In addition, the laser residence time is min- imized, which prevents the sample from being burnt by overexposure to the laser. The aperture ratio of f/1.8 provides a 5–20 times greater collection angle than spectrographs operating at f/8."
  },
  {
    "filename": "R10 A correlated method for quantifying mixed and.pdf",
    "text": "To collect essential Raman spectra, the scattered light after the CM is focused into the entrance slit of a holo- graphic axial transmissive imaging spectrograph (Holospec 5000R from Kaiser), which provides an extremely high throughput.30 In addition, the laser residence time is min- imized, which prevents the sample from being burnt by overexposure to the laser. The aperture ratio of f/1.8 provides a 5–20 times greater collection angle than spectrographs operating at f/8. This RS system was chosen for its high sensitivity and stability. The focus lens and the spectrome- ter entrance slit are chosen so that the focal point is at the entrance slit of the spectrometer and the solid angle of the focused beam is f-matched to the spectrometer system."
  },
  {
    "filename": "R10 A correlated method for quantifying mixed and.pdf",
    "text": "The focus lens and the spectrome- ter entrance slit are chosen so that the focal point is at the entrance slit of the spectrometer and the solid angle of the focused beam is f-matched to the spectrometer system. In this way, maximum collection efﬁciency and high-resolution spectroscopic information with an accuracy of ¾1 cm\u00011 for the Raman peaks are simultaneously obtained. A SuperNotch Plus ﬁlter is positioned before the entrance slit, which atten- uates the Rayleigh scatter by over six orders of magnitude and allows the collection of data at Stokes shifts as low as 50 cm\u00011 and the simultaneous collection of both Stokes and anti-Stokes data. The Raman spectra were collected using an advanced thermoelectric (Peltier) cooled back-thinned inten- siﬁed charge coupled device (ICCD) with a photon counting capability (DH 734 from Andor) mounted on the exit port of the spectrometer."
  },
  {
    "filename": "R10 A correlated method for quantifying mixed and.pdf",
    "text": "The Raman spectra were collected using an advanced thermoelectric (Peltier) cooled back-thinned inten- siﬁed charge coupled device (ICCD) with a photon counting capability (DH 734 from Andor) mounted on the exit port of the spectrometer. Raman intensity calibration Raman spectral intensities are directly correlated with concentration.16 This assumes that no other changes in the system and samples occur. For a quantitative analytical experiment, the Raman spectrum Lof a sample, measured on a spectrometer, depends on several parameters,31 which can be divided into three classes:32 (i) laser excitation energy, (ii) sample volume and (iii) the totality of the light collection. Therefore, the optical setup for sampling and collection is optimized, then the inherent stability of the Raman signal intensity needs to be known for the experiments."
  },
  {
    "filename": "R10 A correlated method for quantifying mixed and.pdf",
    "text": "Therefore, the optical setup for sampling and collection is optimized, then the inherent stability of the Raman signal intensity needs to be known for the experiments. In most published work on RS, the intensity calibration is concerned with the calibrating detector spectral response, rather than the detecting signal intensity across the spectrum.33–35 Owing to the variety of RS setups, an external standard needs to be used to characterize the likely error in a quantitative experiment and calibrate the spectrometer. This is to allow spectra from different spectrometers to be compared, and then compared with published results. This aspect is important for the present work. The spectrum measured can be written as the result of the convolution product of the Raman signal of the sample by the apparatus function of the spectrometer, the whole then being multiplied by the detector response and expressed as LD Rd▷ KI◁ ▷2◁ where Iis the Raman intensity emitted by the sample, the apparatus function of the spectrometer, Rd the detector response and K is the convolution product."
  },
  {
    "filename": "R10 A correlated method for quantifying mixed and.pdf",
    "text": "The spectrum measured can be written as the result of the convolution product of the Raman signal of the sample by the apparatus function of the spectrometer, the whole then being multiplied by the detector response and expressed as LD Rd▷ KI◁ ▷2◁ where Iis the Raman intensity emitted by the sample, the apparatus function of the spectrometer, Rd the detector response and K is the convolution product. In this setup, the detector response was checked using an Hg–Ar light source (from Oriel) which showed variations, because the quantum efﬁciency of the ICCD is never totally uniform over the entire back-thinned chip. Pixel-to-pixel variations in quantum efﬁciency are typically 0.05%. Hence any intensity ﬂuctuations are likely to be due to the laser."
  },
  {
    "filename": "R10 A correlated method for quantifying mixed and.pdf",
    "text": "Pixel-to-pixel variations in quantum efﬁciency are typically 0.05%. Hence any intensity ﬂuctuations are likely to be due to the laser. Therefore, a sample of diamond mounted on a coverslip was used as the external standard with a strong and single peak at 1332 cm\u00011. The calibration procedure used here is to sum intensity kilocounts per second [I▷kcts s\u00011◁] scans, which are collected several times and then averaged. This gives an average over the time period where intensity ﬂuctuations occur. Copyright 2005 John Wiley & Sons, Ltd. J. Raman Spectrosc. 2005; 36: 400–408 Quantifying mixed and dispersed carbon nanotubes 403 In order to use RS to monitor these variations, the relative cross-sections for Raman scattering from diamond and CNTs were determined."
  },
  {
    "filename": "R10 A correlated method for quantifying mixed and.pdf",
    "text": "Raman Spectrosc. 2005; 36: 400–408 Quantifying mixed and dispersed carbon nanotubes 403 In order to use RS to monitor these variations, the relative cross-sections for Raman scattering from diamond and CNTs were determined. The integrated intensities of the Raman spectra, recorded at an excitation wavelength of 532 nm, were then used to determine the weight% (wt%) of CNTs in order to give an indication of the spectral efﬁciency factor (SEF). This SEF can be compared and used as an indication of the optimum experimental parameters. Similar data using a 633 nm laser were also obtained. A curve-ﬁtting sub-routine was developed with an analytical software (MathLab) for the Raman spectra in order to determine the ratio of the integrated intensity of wavenumber D 1332 cm\u00011 diamond band ( reference) with that of the total integrated intensity (Imax G\u0001band) of the CNT Raman spectrum."
  },
  {
    "filename": "R10 A correlated method for quantifying mixed and.pdf",
    "text": "A curve-ﬁtting sub-routine was developed with an analytical software (MathLab) for the Raman spectra in order to determine the ratio of the integrated intensity of wavenumber D 1332 cm\u00011 diamond band ( reference) with that of the total integrated intensity (Imax G\u0001band) of the CNT Raman spectrum. In the relative Raman cross-sections of CNT spectra we found that the diamond total integrated intensity with axes in the h100i direction differed by a factor of 233 for pure SWNTs and 195 for pure MWNTs during our experiments. Therefore, the diamond total integrated intensity is 233 times greater than CNTs globally. It is then possible to determine an SEF for CNTs. The SEF, E, for the Raman spectra excited by 532 nm laser radiation was calculated using the following equation: ED reference reference C ▷Imax G\u0001band/233◁ð 100 ▷3◁ The correlation coefﬁcient was 100, which means that the SEF is coherent."
  },
  {
    "filename": "R10 A correlated method for quantifying mixed and.pdf",
    "text": "The SEF, E, for the Raman spectra excited by 532 nm laser radiation was calculated using the following equation: ED reference reference C ▷Imax G\u0001band/233◁ð 100 ▷3◁ The correlation coefﬁcient was 100, which means that the SEF is coherent. In our experiments, the Raman spectra of the pure forms are in good agreement with the equation used. The SEF was compared with the experimental parameters for each spectra. Using this procedure, a calibration should be valid over each sampling. The Raman intensity of this single peak was measured from the baseline. Therefore, baseline corrections were applied to all spectra to remove the small ﬂuorescent/luminescent background. They were then optimized using Eqn (2) as the highest signal. Mixing and dispersing process of CNTs Highly puriﬁed CNTs (SWNTs part BU-203 and MWNTs part BU-201) were purchased from Bucky USA."
  },
  {
    "filename": "R10 A correlated method for quantifying mixed and.pdf",
    "text": "Mixing and dispersing process of CNTs Highly puriﬁed CNTs (SWNTs part BU-203 and MWNTs part BU-201) were purchased from Bucky USA. In our investigations, the mixed and dispersed CNTs were used without further puriﬁcation, as shown in Fig. 1. The average diameters of most of the SWNT and MWNTs were in the range 0.8–1.4 and 5–17 nm, respectively, according to RS and atomic force microscopy (AFM) investigations, as shown in Fig. 2.36–38 The MWNTs and SWNTs were dispersed separately in toluene by high-energy sonication using an ultrasonic wand dismembrator. The high-energy sonication times ranged from 5 to 40 min. The SWNT and MWNT suspensions were subsequently mixed in a bath sonicator for 30 min. Different types of binary mixtures were prepared: mixtures were made containing 1, 5, 20, 40, 65 and 100% (percent of total weight in mg) of SWNTs in MWNTs (100, 65, 40, 20, 5 and 1%) (measured by Scientech SA-80 analytical balance)."
  },
  {
    "filename": "R10 A correlated method for quantifying mixed and.pdf",
    "text": "Different types of binary mixtures were prepared: mixtures were made containing 1, 5, 20, 40, 65 and 100% (percent of total weight in mg) of SWNTs in MWNTs (100, 65, 40, 20, 5 and 1%) (measured by Scientech SA-80 analytical balance). The mixture was then cast into a scientiﬁc grade coverslip and the toluene was allowed to evaporate Figure 2. AFM (Dim 3100, Veeco) topographic images obtained during mixing to study the homogeneity of the CNT mixtures. (a)–(e) Mixtures consisting of 1, 5, 20, 40 and 65% (wt% in mg) of SWNTs in MWNTs (100% w/w) form, respectively; (f)–(j) mixtures consisting of 65, 40, 20, 5 and 1% (wt% in mg) of MWNTs in SWNTs (100%, w/w) form, respectively. In addition to CNTs, the topographic image shows in some cases a large number of small circular features with a height of ¾2–4 nm which are due to condensed water and removed by the laser excitation heating."
  },
  {
    "filename": "R10 A correlated method for quantifying mixed and.pdf",
    "text": "In addition to CNTs, the topographic image shows in some cases a large number of small circular features with a height of ¾2–4 nm which are due to condensed water and removed by the laser excitation heating. Therefore, no Raman scattering signal is detected from humidity. completely.The purityandstructure ofthe dispersedmixture of the CNTs were investigated using a Raman spectrometer with laser excitation wavelengths of 532 and 633 nm. Spectra were obtained of CNTs and of binary mixtures in each step. Copyright 2005 John Wiley & Sons, Ltd. J. Raman Spectrosc. 2005; 36: 400–408 404 H. Atalay and S. Lefrant Figure 3. Evolution of the Raman spectra of the mixed samples. It is clear that with the increasing amount of SWNTs in the sample, the intensity of RBM and the G-band gradually increases, whereas that of the D-band decreases."
  },
  {
    "filename": "R10 A correlated method for quantifying mixed and.pdf",
    "text": "It is clear that with the increasing amount of SWNTs in the sample, the intensity of RBM and the G-band gradually increases, whereas that of the D-band decreases. The mixtures were conﬁrmed to be homogeneous by AFM, giving two-dimensional (2-D) images [Fig. 2(a)–(j)] and by obtaining a constant Raman spectrum at a variety of positions within them, but at a constant depth just on the samples (by a piezo-controlled objective). Figure 3 shows that the Raman spectra were measured from 80 to 2250 cm\u00011 under the same experimental conditions: laser power on the sample 200 µW, exposure time 2 s, one accumulation. Moreover, the position of the optical system (ﬁlter angles, slit, CM) was ﬁxed for one selected excitation energy."
  },
  {
    "filename": "R10 A correlated method for quantifying mixed and.pdf",
    "text": "Figure 3 shows that the Raman spectra were measured from 80 to 2250 cm\u00011 under the same experimental conditions: laser power on the sample 200 µW, exposure time 2 s, one accumulation. Moreover, the position of the optical system (ﬁlter angles, slit, CM) was ﬁxed for one selected excitation energy. For all the mixtures of CNTs, the sampling volume can be determinated from the DL volume of CM, as illustrated in section ‘Spatial resolution and instrument’. Each Raman spectrum was collected three times: (i) accruable Raman signal, (ii) veriﬁcation and (iii) conﬁrmation; the selected area and the representative spectrum are a median of the measured spectra instead of their average. This procedure allows the elimination of dark signals and cosmic rays."
  },
  {
    "filename": "R10 A correlated method for quantifying mixed and.pdf",
    "text": "Each Raman spectrum was collected three times: (i) accruable Raman signal, (ii) veriﬁcation and (iii) conﬁrmation; the selected area and the representative spectrum are a median of the measured spectra instead of their average. This procedure allows the elimination of dark signals and cosmic rays. The homogeneity of the mixed CNTs was veriﬁed by obtaining several Raman spectra from each mixture by focusing the laser beam on randomly selected parts of the dispersed sample. High correlations were observed with a linear regression ﬁt on the spectrum and the concentration of Figure 4. Linear regression TM spectra of CNTs (a) with mixtures consisting of 1, 5, 20, 40, 65 and 100% (wt% in mg) of SWNTs in MWNTs (100%, w/w) form."
  },
  {
    "filename": "R10 A correlated method for quantifying mixed and.pdf",
    "text": "Linear regression TM spectra of CNTs (a) with mixtures consisting of 1, 5, 20, 40, 65 and 100% (wt% in mg) of SWNTs in MWNTs (100%, w/w) form. The inset shows the linear ﬁtted data from Eqn (4); (b) with mixtures made linear consisting of 100, 65, 40, 20, 5 and 1% (wt% in mg) of MWNTs in SWNTs (100%, w/w) form. The insets are the linear ﬁtted data from Eqn (4). analyte error Ae was calculated using the following equation: Ae D C▷%◁ \u0001\u0002eb b \u00032 C \u0002em m \u00032 ▷4◁ where C(%) is the weight concentration of analyte, b is the intercept, m is the slope, eb is the standard error of y and em is the standard error of x coefﬁcients."
  },
  {
    "filename": "R10 A correlated method for quantifying mixed and.pdf",
    "text": "The insets are the linear ﬁtted data from Eqn (4). analyte error Ae was calculated using the following equation: Ae D C▷%◁ \u0001\u0002eb b \u00032 C \u0002em m \u00032 ▷4◁ where C(%) is the weight concentration of analyte, b is the intercept, m is the slope, eb is the standard error of y and em is the standard error of x coefﬁcients. The results obtained are shown in the insets in Fig. 4. METHODS OF ANALYSIS Quantitative determination of scattered energy In contrast to other analytical techniques, RS probes dif- ferences in the inﬂuence of the solid state on molecular spectroscopy. As a result, there is often a severe overlap of the majority of the spectral features for different forms Copyright 2005 John Wiley & Sons, Ltd."
  },
  {
    "filename": "R10 A correlated method for quantifying mixed and.pdf",
    "text": "As a result, there is often a severe overlap of the majority of the spectral features for different forms Copyright 2005 John Wiley & Sons, Ltd. J. Raman Spectrosc. 2005; 36: 400–408 Quantifying mixed and dispersed carbon nanotubes 405 of the nanotubes, e.g. the G-band of MWNTs. The RS of the mixed CNT samples is related to the characteristics and the content of each CNTs component. Otherwise, the ID/IG value increases with increasing disorder and with decreas- ing crystallite size for each CNT component. However, RS of the IMWNTs D /ISWNTs G value, independent of the wavelength of the laser, is used to resolve quantitatively the relation- ship between the Raman scattering characteristics of the mixed samples. Sometimes, a complete resolution of the vibrational modes of a particular functional group sufﬁces to differentiate the nature of the sample and allows direct quantiﬁcation."
  },
  {
    "filename": "R10 A correlated method for quantifying mixed and.pdf",
    "text": "Sometimes, a complete resolution of the vibrational modes of a particular functional group sufﬁces to differentiate the nature of the sample and allows direct quantiﬁcation. The overlap of spectral features results in a need for more approaches for quantiﬁcation. Of the spectroscopic methods which have been shown to be useful for quantitative analy- sis, RS is perhaps the most responsive to quantiﬁcation.39 Since the nanotubes are dispersed in any medium like a metallized surface for surface-enhanced Raman scatter- ing (SERS) spectroscopy, the latter is also applicable for the qualitative/quantitative analysis for nanotubes. The Kubelka–Munk equation is used to describe quantitatively the diffusely reﬂected radiation:40 F▷R1◁D ▷1 \u0001 R1◁2 2R1 C 2.303ac  ▷5◁ where F▷R1◁is the Kubelka–Munk function. The diffuse reﬂectance for inﬁnitely thick samples (R1) is given by the reﬂectance of a sample of ﬁnite thickness (Rsample) divided by the non-absorbing reference (Rreference), a is the molar absorption coefﬁcient, c is the molar concentration of the analyte and is the scattering coefﬁcient."
  },
  {
    "filename": "R10 A correlated method for quantifying mixed and.pdf",
    "text": "The diffuse reﬂectance for inﬁnitely thick samples (R1) is given by the reﬂectance of a sample of ﬁnite thickness (Rsample) divided by the non-absorbing reference (Rreference), a is the molar absorption coefﬁcient, c is the molar concentration of the analyte and is the scattering coefﬁcient. Scattering coefﬁcients depend weakly on photon energy, but absorption cross-sections increase abruptly as electronic transitions become possible with increasing incident photon energy. Clearly, for a linear relationship between intensity and concentration to exist, the scattering coefﬁcient must be constant. At low analyte concentrations, the scattering coefﬁcient will depend on the non-absorbing dispersant, whereas at higher concentrations, the linearity of RS analysis may be limited by the analyte. In developing a quantitative method based on vibrational spectroscopy, measures must be taken to ensure reproducibility."
  },
  {
    "filename": "R10 A correlated method for quantifying mixed and.pdf",
    "text": "At low analyte concentrations, the scattering coefﬁcient will depend on the non-absorbing dispersant, whereas at higher concentrations, the linearity of RS analysis may be limited by the analyte. In developing a quantitative method based on vibrational spectroscopy, measures must be taken to ensure reproducibility. Unique spectral features must be identiﬁed and calibration studies must be performed on samples, described by Eqn (3), of known composition using peak areas determined by the integration required. Raman response from mixed and dispersed CNTs A single particle irradiated by a laser beam emits a radiant ﬂux, ,16 which can be expressed as D R C E C F C T C N ▷6◁ The Raman scattering, R, is always accompanied by elastic scattering, E, and thermal radiation, T."
  },
  {
    "filename": "R10 A correlated method for quantifying mixed and.pdf",
    "text": "Raman response from mixed and dispersed CNTs A single particle irradiated by a laser beam emits a radiant ﬂux, ,16 which can be expressed as D R C E C F C T C N ▷6◁ The Raman scattering, R, is always accompanied by elastic scattering, E, and thermal radiation, T. Further contributions can come from ﬂuorescence, F, and non- linear emissions, N, such as stimulated Raman scattering or lasing. While the elastic scattering E occurs at a different wavelength than the Raman scattering and can therefore be ﬁltered out with suitable devices, the other contributions usually cannot be separated from the Raman scattering and various smoothings with ﬁltering algorithms have also been widely applied to improve the analytical signals.15 The intensity of a Raman line depends on a number of factors, including the incident laser power, the frequency of the scattered radiation, the absorptivity of the materials involved in the scattering and the response of the detection system."
  },
  {
    "filename": "R10 A correlated method for quantifying mixed and.pdf",
    "text": "While the elastic scattering E occurs at a different wavelength than the Raman scattering and can therefore be ﬁltered out with suitable devices, the other contributions usually cannot be separated from the Raman scattering and various smoothings with ﬁltering algorithms have also been widely applied to improve the analytical signals.15 The intensity of a Raman line depends on a number of factors, including the incident laser power, the frequency of the scattered radiation, the absorptivity of the materials involved in the scattering and the response of the detection system. For the mixtures, complete deconvolution of the analyzed bands was achieved by employing a commercial spectro- scopic package (OriginPro, Grams, PeakFit). Therefore, the area under the curve I▷◁of the separated bands was used for the quantitative determination of the two forms in mixtures."
  },
  {
    "filename": "R10 A correlated method for quantifying mixed and.pdf",
    "text": "Therefore, the area under the curve I▷◁of the separated bands was used for the quantitative determination of the two forms in mixtures. The measured I▷◁, which is analogous to the Beer–Lambert law,41 can be expressed as I▷◁D ϕ0kvCV A▷ω0, ωs, T, Ci◁ ▷7◁ where ϕ0 is the radiant ﬂux density of the incident laser beam, v is the wavenumber in cm\u00011, C is the concentration of the analyte, kv is the ratio between the most intense peak and the others (or itself) of the Raman spectrum in the pure compound (or standard) and V the probed volume. The scattering cross-section, A, depends on the frequency of the laser, ω0, the frequency of the scattered radiation, ωs, and the temperature, T, of the sample.42 In general, the Raman scattering cross-section of a substance in a mixture of i substances is not independent of the composition of the mixture but depends on the concentration, Ci, of each substance and considering that the normalized intensity of a Raman peak can be expressed as Iv N D s kv C ▷8◁ where s is a proportionality coefﬁcient."
  },
  {
    "filename": "R10 A correlated method for quantifying mixed and.pdf",
    "text": "The scattering cross-section, A, depends on the frequency of the laser, ω0, the frequency of the scattered radiation, ωs, and the temperature, T, of the sample.42 In general, the Raman scattering cross-section of a substance in a mixture of i substances is not independent of the composition of the mixture but depends on the concentration, Ci, of each substance and considering that the normalized intensity of a Raman peak can be expressed as Iv N D s kv C ▷8◁ where s is a proportionality coefﬁcient. By considering the normalized intensity in Eqn (8), an expression for the Raman intensity of the single component is obtained when the Raman spectra in different concentrations can be written from the pure compound and can be expressed as Iv D Imax x 100 s kv C ▷9◁ where Imax x is the intensity of the most intense peak in the Raman spectrum for a given pure compound."
  },
  {
    "filename": "R10 A correlated method for quantifying mixed and.pdf",
    "text": "By considering the normalized intensity in Eqn (8), an expression for the Raman intensity of the single component is obtained when the Raman spectra in different concentrations can be written from the pure compound and can be expressed as Iv D Imax x 100 s kv C ▷9◁ where Imax x is the intensity of the most intense peak in the Raman spectrum for a given pure compound. In the expressions, kv is allowed to change the slope value for each peak and, with these new values, the predicted curves for the less intense peaks can be found. Meanwhile, the intensity is normalized, the value of s of the most intense peak may be given from the analysis of the Raman spectrum for the pure compound and two for the (same) pure compound Copyright 2005 John Wiley & Sons, Ltd."
  },
  {
    "filename": "R10 A correlated method for quantifying mixed and.pdf",
    "text": "Meanwhile, the intensity is normalized, the value of s of the most intense peak may be given from the analysis of the Raman spectrum for the pure compound and two for the (same) pure compound Copyright 2005 John Wiley & Sons, Ltd. J. Raman Spectrosc. 2005; 36: 400–408 406 H. Atalay and S. Lefrant in the concentration range of interest. By superposition and Eqn (9), we can obtain an expression depending on the concentrations. For this, it is considered that each data point in the spectrum of the mixture presents an intensity given by the sum of the equivalent points in the compound spectra which have to be scaled according to their respective concentration C. I▷◁depends on both numerous instrumental factors and the sample, which explains the difﬁculty in determining absolute intensities as we described."
  },
  {
    "filename": "R10 A correlated method for quantifying mixed and.pdf",
    "text": "I▷◁depends on both numerous instrumental factors and the sample, which explains the difﬁculty in determining absolute intensities as we described. As the scattering intensity is proportional to the concentration of the scattering CNTs, it is possible to acquire quantitative information about a mixture. To determine how the individual components contribute to the Raman spectrum of a mixture, raw spectra of the nanotubes are required, as seen in Fig. 1. Any set of spectral data consists of a ﬁnite number of intensity values measured at discrete and equidistant wavenumbers. Each spectral data point contains a contribution from all components in a mixture. It is assumed that there is a linear relationship between Raman intensity and the molar density of a substance."
  },
  {
    "filename": "R10 A correlated method for quantifying mixed and.pdf",
    "text": "Each spectral data point contains a contribution from all components in a mixture. It is assumed that there is a linear relationship between Raman intensity and the molar density of a substance. To solve for the individual contributions requires the application of multiple linear regressions or principal component analysis. Each data point in the spectrum of the mixture has an intensity given by the sum of the equivalent data points in the component spectra which have been scaled according to their respective concentrations. Rearranging Eqn (7), it can be seen that for a particular component x, the instrumental factors can be expressed in terms of measurable quantities: kxV D Ix  ϕx 0Cpure x ▷10◁ Therefore, it can be deduced for a mixture composed of the D- band represented by M for MWNTs and G-band represented by S for SWNTs that Imix  D Imix M C Imix S Imix  D \u0004ϕmix 0 ϕM 0 \u0005 \u0004 Cmix M C pure M \u0005 ϕ pure 0 C \u0004ϕmix 0 ϕS 0 \u0005 \u0004 Cmix S C pure S \u0005 I pure S ▷11◁ where Cmix M and Cmix S are the concentrations of components M and S in the mixture."
  },
  {
    "filename": "R10 A correlated method for quantifying mixed and.pdf",
    "text": "Rearranging Eqn (7), it can be seen that for a particular component x, the instrumental factors can be expressed in terms of measurable quantities: kxV D Ix  ϕx 0Cpure x ▷10◁ Therefore, it can be deduced for a mixture composed of the D- band represented by M for MWNTs and G-band represented by S for SWNTs that Imix  D Imix M C Imix S Imix  D \u0004ϕmix 0 ϕM 0 \u0005 \u0004 Cmix M C pure M \u0005 ϕ pure 0 C \u0004ϕmix 0 ϕS 0 \u0005 \u0004 Cmix S C pure S \u0005 I pure S ▷11◁ where Cmix M and Cmix S are the concentrations of components M and S in the mixture. Provided that the spectra of the pure components are recorded at the same laser power, the dependence of the spectral intensity in the mixture on the laser power is represented by a constant multiplicative factor."
  },
  {
    "filename": "R10 A correlated method for quantifying mixed and.pdf",
    "text": "Provided that the spectra of the pure components are recorded at the same laser power, the dependence of the spectral intensity in the mixture on the laser power is represented by a constant multiplicative factor. Furthermore, when the laser power is kept constant throughout (ϕmix 0 D ϕM 0 D ϕS 0), as is the case for the experiments reported here, the expression is reduced to Imix  D pMI pure M C pSI pure S ▷12◁ where pM and pS are the concentration proportions of M and S. These values represent the proportions of M and S in the mixture assuming that it is ideal. Therefore, as many studies show, pure SWNTs have very small ID/IG values, assumed to be 0.01,43–45 as seen in Fig. 1(a) and if there are some impurities in the selected components it means that SWNTs or MWNTs can also be determined by Eqn (11)."
  },
  {
    "filename": "R10 A correlated method for quantifying mixed and.pdf",
    "text": "Therefore, as many studies show, pure SWNTs have very small ID/IG values, assumed to be 0.01,43–45 as seen in Fig. 1(a) and if there are some impurities in the selected components it means that SWNTs or MWNTs can also be determined by Eqn (11). Given that Raman scattering depends on the number of molecules, then in a mixture with two components illuminated and viewed, the concentration proportion is the mole fraction.46 Therefore, pM D nM nM C nS ▷13◁ and pS D nS nM C nS ▷14◁ where nM and nS are the number of moles of M and S, respectively, in mixed product pM C pS D 1. The present spectral observation on the samples provides a useful tool for the quantitative analysis of selected components in mixed and dispersed CNTs."
  },
  {
    "filename": "R10 A correlated method for quantifying mixed and.pdf",
    "text": "The present spectral observation on the samples provides a useful tool for the quantitative analysis of selected components in mixed and dispersed CNTs. RESULTS AND DISCUSSION For mixed and dispersed CNTs, the D- and G-bands were chosen for the analysis. In order to ﬁnd the proper coefﬁcients to be ascribed in Eqn (7), the analysis of the Raman intensities of the pure CNTs and mixture of CNTs at concentrations of 1, 5, 20, 40, 65 and 100% (percent of total weight) was carried out. The experimental data are presented in Fig. 3. It is clear that with increasing amount of SWNTs in MWNTs, the intensity of RBM and the G-band gradually increases, whereas that of the D-band decreases. It was found that the baseline is decreased by the increment of SWNTs in MWNTs."
  },
  {
    "filename": "R10 A correlated method for quantifying mixed and.pdf",
    "text": "It is clear that with increasing amount of SWNTs in MWNTs, the intensity of RBM and the G-band gradually increases, whereas that of the D-band decreases. It was found that the baseline is decreased by the increment of SWNTs in MWNTs. The D- and G-bands of the mixed samples all shift to higher wavenumber by 18 cm\u00011 with increasing amount of SWNTs (Fig. 4). Therefore, a detailed analysis of the G-band of MWNTs entirely overlaps by a combination of Raman modes when the content of SWNTs is ¾2–3 wt%, as seen in Fig. 5. It is proﬁle broad and asymmetric and it is well described by a BWF component. This result indicates that the Raman scattering characteristics of the mixed samples are related to the characteristics and the content of each carbon component."
  },
  {
    "filename": "R10 A correlated method for quantifying mixed and.pdf",
    "text": "This result indicates that the Raman scattering characteristics of the mixed samples are related to the characteristics and the content of each carbon component. The experimental data for the two TM bands of the MWNTs and SWNTs were used as examples; they were compared with the predicted data using the respective values, and good correspondence was found. Figure 6 shows that, in the analyzed range of SWNTs content, the calculated IMWNTs D /ISWNTs G values of the samples are in agreement with the measured data. The Raman spectrum for each of the mixtures was predicted by Eqn (11) and the concentrations of the compounds were found for comparison with the experimental spectrum. In the results relating to the spectral regression of the CNTs in the mixture, we observe several important points: Copyright 2005 John Wiley & Sons, Ltd."
  },
  {
    "filename": "R10 A correlated method for quantifying mixed and.pdf",
    "text": "In the results relating to the spectral regression of the CNTs in the mixture, we observe several important points: Copyright 2005 John Wiley & Sons, Ltd. J. Raman Spectrosc. 2005; 36: 400–408 Quantifying mixed and dispersed carbon nanotubes 407 Figure 5. Deconvolution analysis of the intensity of the G-band in mixed samples (1% SWNTs in 100% MWNTs). The G-band of MWNTs (pure component G-band at 1580 cm\u00011) weakens on adding an SWNT (pure component G-band at 1592 cm\u00011). The G-band of MWNTs disappears when the content of SWNTs is ¾2–3 wt% and it was deconvoluted into a double band by a Lorentzian and Gaussian component. Figure 6. Measured (ž) and calculated (♦) IMWNTs D /ISWNTs G values of the mixtures made linear in the range from 1 to 100% (wt% in mg) of SWNTs in 100 to 1% (wt% in mg) MWNTs form."
  },
  {
    "filename": "R10 A correlated method for quantifying mixed and.pdf",
    "text": "Measured (ž) and calculated (♦) IMWNTs D /ISWNTs G values of the mixtures made linear in the range from 1 to 100% (wt% in mg) of SWNTs in 100 to 1% (wt% in mg) MWNTs form. The inset shows the detailed region. 1. It is possible with intensity-calibrated RS to distinguish clearly between the SWNTs (and also mostly semicon- ducting or metallic) and MWNTs in the mixed and dispersed bulk area. The clearest difference is seen for the D-bands for the MWNTs and G-bands for the SWNTs. These bands are in a region characteristic of conjugated Raman wavenumbers of CNTs. However, this suggests that a conjugated Raman wavenumber CNT in one sam- pling area gives generally clear spectra in routine CNT experiments."
  },
  {
    "filename": "R10 A correlated method for quantifying mixed and.pdf",
    "text": "However, this suggests that a conjugated Raman wavenumber CNT in one sam- pling area gives generally clear spectra in routine CNT experiments. As a consequence, the interpretation of com- plex experimental Raman spectra in reliable and absolute terms is difﬁcult without references. Nevertheless, it rep- resents more or less some kind of random RS studies that do not allow a real selection of a desired nanovolume molecule. Therefore, it is also necessary to develop local probe techniques.47 2. The ratios of the relative intensities of the characteristic peaks of the two components present in a mixture of known composition (w/w), were found to depend linearly on the inverse of the SWNT concentration. The relationship can be expressed in a linear calibration curve. 3."
  },
  {
    "filename": "R10 A correlated method for quantifying mixed and.pdf",
    "text": "The ratios of the relative intensities of the characteristic peaks of the two components present in a mixture of known composition (w/w), were found to depend linearly on the inverse of the SWNT concentration. The relationship can be expressed in a linear calibration curve. 3. In a mixture, where the identiﬁcation of the most intense peaks is in some cases not possible owing to overlapping,48 the relation k▷ ◁allows us to consider any other peak of the Raman spectrum for quantitative analysis. In addition, we observed that the slope value for the most intense peak takes a value of almost one at high concentration (volume percentages). 4. The lower limit of concentration studied in the present work was 1% S in 100% M (w/w) and was conﬁrmed in a deconvoluted G-band spectrum as seen in Fig. 5."
  },
  {
    "filename": "R10 A correlated method for quantifying mixed and.pdf",
